Repository: A-Okawa/mxene-xps-analyzer

# MAX/MXene XPS Analyzer — v1.6.0-rc1 (release candidate)

App **1.6.0**, knowledge base (KB) **1.5.0**, branch `calibration/real-xps`, tag `v1.6.0-rc1`.

**Validation status:** Calibration/development dataset tested (261030_sasakiXPS, samples 1–5; used to develop and calibrate the model, therefore not independent validation). Prospective hold-out validation: not yet performed. Protocol and tooling for future prospective validation: [`docs/HOLDOUT_VALIDATION.md`](docs/HOLDOUT_VALIDATION.md).
Calibration history: [`docs/CALIBRATION_LOG.md`](docs/CALIBRATION_LOG.md). Machine-readable release record:
[`release/release_metadata_v1.6.0.json`](release/release_metadata_v1.6.0.json).

A local Streamlit app for XPS work on MAX phases and MXenes: measurement/fitting requests, import of raw spectra and
provider fits, an independent Python refit with QC, defect-aware quantification, and cross-sample comparison.
The app does **not** map binding energy to a unique chemical state. Composition, M-site deficiency, termination
disorder, oxidation, dopants and secondary phases are kept as separate variables, and XPS-only results are labelled
*apparent*, *candidate* or *provisional*.

## Three levels that are not equivalent

| Level | Meaning | Where shown |
|---|---|---|
| **1. Fit succeeded** | The optimizer converged; residuals, R², AIC/BIC are reported. Says nothing about uniqueness or chemistry. | tab 3 metrics; `fit_succeeded` in reports |
| **2. Statistically identifiable** | Within this model, the component's parameters are determined by the data (status: identifiable / weakly identifiable / boundary-limited / non-identifiable). Still not a chemical assignment. | tab 3 identifiability table; reports |
| **3. Chemically validated** | The assignment is confirmed by orthogonal evidence (e.g. XRD, XAS, EELS, reference spectra). **The app never claims this**; reports always state `chemical interpretation validated = False`. | reports |

A converged fit can contain non-identifiable components, and an identifiable component can still be chemically
mis-assigned.

## Launch

```bash
python -m venv .venv && source .venv/bin/activate     # Windows: .venv\Scripts\activate
pip install -r requirements.txt
streamlit run app.py                                   # http://localhost:8501
```

### Shared deployment (Streamlit Community Cloud)

Deploy `app.py` from branch `calibration/real-xps` with Python 3.12 (`requirements.txt` is pinned to the versions in
`release/release_metadata_v1.6.0.json`). To restrict access, add `password = "..."` under *Settings → Secrets*; the
app then asks for it before showing anything. Without that secret (local use, tests) there is no gate.
On a shared deployment, uploaded files are processed in memory on the hosting server; keep the repository private,
because the knowledge base and calibration log contain observations from unpublished data.

Nothing is sent to external services. Unpublished data are uploaded at runtime only and are never written to the
repository (`.gitignore` blocks data formats; only synthetic fixtures, templates and the synthetic example are tracked).

## Inputs

| Input | Format | Notes |
|---|---|---|
| Single-region spectrum | two columns (BE, intensity); any delimiter, header optional, any order | refused if it contains several labelled blocks with BE jumps; refused (INVALID) for a single-region fit if the BE span is > 60 eV, warned > 40 eV |
| **PHI multi-region CSV** (`*_multi.csv`, `*_su.csv`) | MultiPak ASCII export: `Full` / blank / `<region>` / `1` / data, repeated | split into one spectrum per region; pick the region in tab 3; surveys are flagged "not for peak fitting" |
| **MultiPak provider fit** | `.pptx` report or plain-text "Curve Fit Summary" (+ optional "Atomic Concentration Table") | raw bands kept as reported; spin-orbit lines paired by region, splitting, area ratio and proximity; lone lines flagged (totals estimated); tentative, editable mapping to KB components (edits logged) |
| Generic provider table | CSV `component, BE, FWHM, area[, role, core_level]` | doublet area convention selectable |
| Peak table for quantification | CSV `sample, core_level, component, area, role` (+ element, BE, FWHM, notes) | raw area (RSF required), corrected area, or atomic % |
| **Sample metadata** | CSV, template in `templates/sample_metadata_template.csv` (example for the next five samples: `templates/next_dataset_example.csv`) | sample ID, composition, MAX/MXene, synthesis, etchant, treatment, temperature, date, BE reference, notes, sputtering, comments; dataset-level only, never part of the KB |

## Example dataset (synthetic)

`examples/synthetic_demo/` — **synthetic** files for onboarding and software validation (single-region, PHI
multi-region, MultiPak text report with atomic-concentration tables, generic provider table, metadata). Not measurements;
not derived from any real data. See its README.

File: data/knowledge_base.json (part 1 of 4)
{
  "version": "0.1.0",
  "scope": "MAX/MXene XPS request generation, defect/dopant-aware interpretation, quantification, and vendor-vs-Python QC",
  "principles": [
    "Do not infer a unique chemical state from binding energy alone when multiple local environments can produce similar shifts.",
    "Keep composition change, M-site vacancy, X-site vacancy, termination vacancy/disorder, dopant incorporation, oxidation, and secondary phases as separate latent variables.",
    "For mixed-metal MXenes, do not renormalize the metal sublattice to the ideal M count before computing an apparent metal-deficiency index; that would erase the quantity of interest.",
    "Treat XPS-derived vacancy concentration as apparent/surface-sensitive unless independently supported by STEM/EELS/ICP/EDS or another orthogonal method.",
    "Keep raw and model-corrected termination estimates side-by-side; corrections must be explicit and switchable."
  ],
  "structures": {
    "Ti3C2Tx": {
      "m_target": 3.0,
      "x_target": 2.0,
      "default_profile": "ti3c2_brette",
      "phase": "MXene"
    },
    "Nb2CTx": {
      "m_target": 2.0,
      "x_target": 1.0,
      "default_profile": "nb2c_halim",
      "phase": "MXene"
    },
    "(Nb,Ti)2CTx": {
      "m_target": 2.0,
      "x_target": 1.0,
      "default_profile": "nbti_m2c_defect_aware",
      "phase": "MXene"
    },
    "Nb2AlC": {
      "m_target": 2.0,
      "x_target": 1.0,
      "a_target": 1.0,
      "default_profile": "nb2alc_max",
      "phase": "MAX"
    },
    "(Nb,Ti)2AlC": {
      "m_target": 2.0,
      "x_target": 1.0,
      "a_target": 1.0,
      "default_profile": "nbti_211_max",
      "phase": "MAX"
    }
  },
  "references": {
    "Brette2024": {
      "title": "XPS Binding Energy Shifts in 2D Ti3C2Tz MXene go largely Beyond Intuitive Explanations: Rationalization from DFT Simulations and Experiments",
      "doi": "10.1002/smtd.202400848",
      "use": "DFT-informed Ti3C2Tz BE interpretation; Ti 2p/C 1s/O 1s/F 1s assignments and FWHM examples."
    },
    "Halim2018Vacancy": {
      "title": "Synthesis of Two-Dimensional Nb1.33C (MXene) with Randomly Distributed Vacancies by Etching of the Quaternary Solid Solution (Nb2/3Sc1/3)2AlC MAX Phase",
      "doi": "10.1021/acsanm.8b00332",
      "use": "Nb1.33CTx vacancy-rich reference, Nb2CTx comparison, XPS fit tables, STEM vacancy analysis."
    },
    "Han2020SolidSolution": {
      "title": "Tailoring Electronic and Optical Properties of MXenes through Forming Solid Solutions",
      "doi": "10.1021/jacs.0c07395",
      "use": "Ti-Nb/V solid-solution MXenes, Ti1.2Nb0.8CTx XPS spectra and metal ratios; EDS comparison."
    },
    "Pazniak2021": {
      "title": "Ion Implantation as an Approach for Structural Modifications and Functionalization of Ti3C2Tx MXenes",
      "doi": "10.1021/acsnano.0c06735",
      "use": "Doping plus Ti/C damage; XPS depth profile cross-validated with ToF-SIMS, EDS and EELS."
    },
    "Alonzo2025": {
      "title": "Etching-Chemistry-Driven Ruthenium Doping on Ti3C2Tx MXene for Optimizing Electrochemical Performance",
      "doi": "10.1021/acsnanoscienceau.5c00136",
      "use": "Vacancy-assisted dopant accommodation; XPS plus EPR/EDS; alternative Ti oxidation-state fit model."
    },
    "Liu2025": {
      "title": "Defect passivation and transformation of Ti3C2Tx MXene hollow microsphere for superior electrochemical performance and sodium-ions storage",
      "doi": "10.1016/j.jare.2025.06.003",
      "use": "N/S/V co-doping with lattice/functional substitution and V capture at Ti vacancies; XPS plus DFT."
    },
    "Halim2016": {
      "title": "X-ray photoelectron spectroscopy of select multi-layered transition metal carbides (MXenes)",
      "doi": "10.1016/j.apsusc.2015.11.089",
      "use": "Legacy termination quantification framework for Ti- and Nb-based MXenes."
    },
    "Chen2024": {
      "title": "Unraveling the Role of Metal Vacancy Sites and Doped Nitrogen in Enhancing Pseudocapacitance Performance of Defective MXene",
      "doi": "10.1002/smll.202307408",
      "journal": "Small",
      "year": 2024,
      "copyright_or_online_year": 2023,
      "use": "Conceptual separation of defect and dopant variables (pristine / defect-only / dopant-only / defect+dopant)."
    },
    "LegacyExcel": {
      "title": "Laboratory workbook mxene_surface_functional_group_quant_template_v2 (private, not distributed)",
      "doi": null,
      "use": "Historical Ti3C2Tx operational quantification logic; reproduced exactly by the legacy model."
    },
    "Sasaki2026MultiPak": {
      "title": "Provider PHI MultiPak fits of the Sasaki 2026-10 XPS set (Nb2AlC, (Nb,Ti)2AlC, Nb2CTx, (Nb0.6Ti0.4)2CTx); private, not distributed",
      "doi": null,
      "use": "Data-derived calibration candidates and MAX-phase starting values. Not literature; circular if used to validate the same provider fits."
    },
    "Naslund2020": {
      "title": "X-ray Photoelectron Spectroscopy of Ti3AlC2, Ti3C2Tz, and TiC Provides Evidence for the Electrostatic Interaction between Laminated Layers in MAX-Phase Materials",
      "authors": "L.-A. Naslund, P. O. A. Persson, J. Rosen",
      "journal": "J. Phys. Chem. C",
      "volume": 124,
      "pages": "27732-27742",
      "year": 2020,
      "doi": "10.1021/acs.jpcc.0c07413",
      "be_reference": "Fermi edge of each sample (not adventitious C)",
      "use": "Ti3AlC2/TiC Ti 2p, C 1s, Al 2p, O 1s fit tables; Al 2p core-level shifts of Ti2AlC, V2AlC, Nb2AlC vs Al metal."
    },
    "Greczynski2018Carbides": {
      "title": "Reference binding energies of transition metal carbides by core-level x-ray photoelectron spectroscopy free from Ar+ etching artefacts",
      "authors": "G. Greczynski, D. Primetzhofer, L. Hultman",
      "journal": "Appl. Surf. Sci.",
      "volume": 436,
      "pages": "102-110",
      "year": 2018,
      "doi": "10.1016/j.apsusc.2017.11.264",
      "be_reference": "ISO-calibrated spectrometer (Au 4f7/2 83.96, Ag 3d5/2 368.21, Cu 2p3/2 932.62 eV)",
      "use": "Binary carbide reference values (TiC, NbC) and their native-oxide lines; supporting/transferred only."
    },
    "Su2024JMCC": {
      "title": "MXene quantum dot functionalized bimetallic MOFs as a label-free aptasensor for highly sensitive detection of exosomes",
      "authors": "X. Su, Q. You, P. Wang, L. Li, M. Ge, L. Yang, W.-F. Dong, Z. Chang",
      "journal": "J. Mater. Chem. C",
      "volume": 12,
      "pages": "8561-8568",
      "year": 2024,
      "doi": "10.1039/D4TC01594K",
      "location": "Supporting Information, Fig. S7 (Nb2AlC XPS)",
      "citation_status": "verified",
      "verification": "Citation and SI Fig. S7 values supplied by the user (2026-11-02); bibliographic record cross-checked against the RSC article page. The SI PDF itself was not machine-read in this session.",
      "be_reference": "not clearly documented in the SI",
      "confidence": "medium",
      "use": "Nb2AlC: C-Nb C 1s 282.5 eV; Nb-C Nb 3d5/2 202.9 / 3d3/2 205.5 eV; Nb(V) 206.8 / 209.6 eV. Confidence medium: the SI is not primarily an Nb2AlC XPS study and the BE-reference method is not clearly documented."
    }
  },
  "profiles": {
    "ti3c2_brette": {
      "material": "Ti3C2Tx",
      "notes": [
        "Primary interpretation follows Brette et al.; Ti 2p shifts should not be mapped one-to-one onto oxidation states.",
        "O 1s near 531 eV can reflect disordered/mixed termination environments and termination vacancies; do not automatically call it OH.",
        "F 1s is comparatively insensitive to local environment; a single MXene-F contribution can represent multiple local configurations.",
        "Brette2024 identified a single F 1s contribution in HF10 and HF48 spectra; no F residue value is reported there."
      ],
      "fit_models": {
        "Ti 2p": [
          {
            "name": "Ti_lowBE",
            "kind": "doublet",
            "center": 454.9,
            "bounds": [
              454.3,
              455.4
            ],
            "fwhm": 1.0,
            "fwhm_bounds": [
              0.6,
              1.8
            ],
            "split": 5.8,
            "ratio_primary_secondary": 2.0,
            "role": "framework_metal",
            "interpretation": "Low-BE Ti-C / weakly or unfunctionalized surface Ti / volume Ti candidate; assignment is environment-dependent.",
            "source": "Brette2024",
            "assignment_status": "candidate",
            "provenance": "Starting center informed by Brette2024; bounds and fwhm_bounds are software fit windows, not literature constants.",
            "literature_reference": [
              {
                "source": "Brette2024",
                "table": "S3-A",
                "dataset": "HF10",
                "sample_state": "before Ar sputtering",
                "line": "Ti 2p3/2",
                "center": 454.9,
                "fwhm": 1.0,
                "si_label": "Ti1",
                "secondary": {
                  "line": "Ti 2p1/2",
                  "center": 460.8,
                  "fwhm": 1.1
                },
                "note": "Literature reference value only; not a starting value, constraint or fixed position."
              }
            ]
          },
          {
            "name": "Ti_midBE",
            "kind": "doublet",
            "center": 455.6,
            "bounds": [
              455.0,
              456.2
            ],
            "fwhm": 1.6,
            "fwhm_bounds": [
              0.8,
              2.4
            ],
            "split": 5.8,
            "ratio_primary_secondary": 2.0,
            "role": "framework_metal",
            "interpretation": "Termination-sensitive Ti contribution; may include Ti environments associated with F/OH and O-affected volume Ti.",
            "source": "Brette2024",
            "assignment_status": "candidate",
            "provenance": "Starting center informed by Brette2024; bounds and fwhm_bounds are software fit windows, not literature constants.",
            "literature_reference": [
              {
                "source": "Brette2024",
                "table": "S3-A",
                "dataset": "HF10",
                "sample_state": "before Ar sputtering",
                "line": "Ti 2p3/2",
                "center": 455.6,
                "fwhm": 1.6,
                "si_label": "Ti2",
                "secondary": {
                  "line": "Ti 2p1/2",
                  "center": 461.5,
                  "fwhm": 1.6
                },
                "note": "Literature reference value only; not a starting value, constraint or fixed position."
              }
            ]
          },
          {
            "name": "Ti_highBE",
            "kind": "doublet",
            "center": 456.8,
            "bounds": [
              456.1,
              457.5
            ],
            "fwhm": 1.7,
            "fwhm_bounds": [
              0.8,
              2.5
            ],
            "split": 5.7,
            "ratio_primary_secondary": 2.0,
            "role": "framework_metal",
            "interpretation": "High-BE surface Ti strongly affected by O termination; not simply Ti3+ or Ti4+.",
            "source": "Brette2024",
            "assignment_status": "candidate",
            "provenance": "Starting center informed by Brette2024; bounds and fwhm_bounds are software fit windows, not literature constants.",
            "literature_reference": [
              {
                "source": "Brette2024",
                "table": "S3-A",
                "dataset": "HF10",
                "sample_state": "before Ar sputtering",
                "line": "Ti 2p3/2",
                "center": 456.8,
                "fwhm": 1.7,
                "si_label": "Ti3",
                "secondary": {
                  "line": "Ti 2p1/2",
                  "center": 462.4,
                  "fwhm": 1.6
                },
                "note": "Literature reference value only; not a starting value, constraint or fixed position."
              }
            ]
          },
          {
            "name": "Ti_oxide_oxyfluoride",
            "kind": "doublet",
            "center": 459.3,
            "bounds": [
              458.3,
              460.1
            ],
            "fwhm": 1.8,
            "fwhm_bounds": [
              1.0,
              3.2
            ],
            "split": 5.6,
            "ratio_primary_secondary": 2.0,
            "role": "metal_oxide",
            "interpretation": "Ti oxide/oxyfluoride contribution; excluded from MXene framework Ti by default.",
            "source": "Brette2024",
            "assignment_status": "candidate",
            "provenance": "Starting center informed by Brette2024; bounds and fwhm_bounds are software fit windows, not literature constants.",
            "literature_reference": [
              {
                "source": "Brette2024",
                "table": "S3-A",
                "dataset": "HF10",
                "sample_state": "before Ar sputtering",
                "line": "Ti 2p3/2",
                "center": 459.3,
                "fwhm": 1.8,
                "si_label": "TiO2-xF2x",
                "secondary": {
                  "line": "Ti 2p1/2",
                  "center": 464.8,
                  "fwhm": 3.2
                },
                "note": "Literature reference value only; not a starting value, constraint or fixed position."
              }
            ]
          }
        ],
        "C 1s": [
          {
            "name": "C_MXene",
            "kind": "single",
            "center": 281.85,
            "bounds": [
              281.3,
              282.4
            ],
            "fwhm": 0.7,
            "fwhm_bounds": [
              0.4,
              1.2
            ],
            "role": "framework_C",
            "interpretation": "Carbide C in Ti3C2Tz; relatively insensitive to termination chemistry.",
            "source": "Brette2024",
            "assignment_status": "candidate",
            "provenance": "Starting center informed by Brette2024; bounds and fwhm_bounds are software fit windows, not literature constants.",
            "literature_reference": [
              {
                "source": "Brette2024",
                "table": "S4-A",
                "dataset": "HF10",
                "sample_state": "before Ar sputtering",
                "line": "C 1s",
                "center": 281.8,
                "fwhm": 0.6,
                "si_label": "MXene",
                "note": "Literature reference value only; not a starting value, constraint or fixed position."
              }
            ]
          },
          {
            "name": "C_contam_1",
            "kind": "single",
            "center": 284.3,
            "bounds": [
              283.6,
              285.1
            ],
            "fwhm": 1.8,
            "fwhm_bounds": [
              0.8,
              2.8
            ],
            "role": "contaminant",
            "source": "Brette2024",
            "interpretation": "Contamination carbon (~284.x eV in Brette SI, HF10%). Excluded from framework C.",
            "assignment_status": "candidate",
            "provenance": "Starting center informed by Brette2024; bounds and fwhm_bounds are software fit windows, not literature constants.",
            "literature_reference": [
              {
                "source": "Brette2024",
                "table": "S4-A",
                "dataset": "HF10",
                "sample_state": "before Ar sputtering",
                "line": "C 1s",
                "center": 284.1,
                "fwhm": 1.9,
                "si_label": "contamination",
                "note": "Literature reference value only; not a starting value, constraint or fixed position."
              }
            ]
          },
          {
            "name": "C_contam_2",
            "kind": "single",
            "center": 286.3,
            "bounds": [
              285.3,
              287.4
            ],
            "fwhm": 1.8,
            "fwhm_bounds": [
              0.8,
              3.0
            ],
            "role": "contaminant",
            "source": "Brette2024",
            "interpretation": "Contamination / oxygenated carbon (~286.x eV in Brette SI). Excluded from framework C.",
            "assignment_status": "candidate",
            "provenance": "Starting center informed by Brette2024; bounds and fwhm_bounds are software fit windows, not literature constants.",
            "literature_reference": [
              {
                "source": "Brette2024",
                "table": "S4-A",
                "dataset": "HF10",
                "sample_state": "before Ar sputtering",
                "line": "C 1s",
                "center": 286.4,
                "fwhm": 1.8,
                "si_label": "contamination",
                "note": "Literature reference value only; not a starting value, constraint or fixed position."
              }
            ]
          },
          {
            "name": "C_contam_3",
            "kind": "single",
            "center": 288.8,
            "bounds": [
              287.6,
              290.2
            ],
            "fwhm": 2.0,
            "fwhm_bounds": [
              0.8,
              3.5
            ],
            "role": "contaminant",
            "source": "Brette2024",
            "interpretation": "Higher oxygenated / carboxyl contamination (~288.x eV); include only as required. Excluded from framework C.",
            "assignment_status": "candidate",
            "provenance": "Starting center informed by Brette2024; bounds and fwhm_bounds are software fit windows, not literature constants.",
            "literature_reference": [
              {
                "source": "Brette2024",
                "table": "S4-A",
                "dataset": "HF10",
                "sample_state": "before Ar sputtering",
                "line": "C 1s",
                "center": 288.9,
                "fwhm": 2.0,
                "si_label": "contamination",
                "note": "Literature reference value only; not a starting value, constraint or fixed position."
              }
            ]
          }
        ],
        "O 1s": [
          {
            "name": "O_ideal",
            "kind": "single",
            "center": 529.8,
            "bounds": [
              529.2,
              530.5
            ],
            "fwhm": 1.0,
            "fwhm_bounds": [
              0.6,
              1.8
            ],
            "role": "termination_O",
            "interpretation": "O termination on comparatively ordered/ideal Ti3C2Tz surface; oxide overlap must be checked against Ti 2p.",
            "source": "Brette2024",
            "assignment_status": "candidate",
            "provenance": "Starting center informed by Brette2024; bounds and fwhm_bounds are software fit windows, not literature constants.",
            "literature_reference": [
              {
                "source": "Brette2024",
                "table": "S5-B",
                "dataset": "HF10",
                "sample_state": "no sputtering stated (Part S5)",
                "line": "O 1s",
                "center": 529.7,
                "fwhm": 1.0,
                "si_label": "MXene (P1)",
                "note": "Literature reference value only; not a starting value, constraint or fixed position."
              },
              {
                "source": "Brette2024",
                "table": "S8",
                "dataset": "HF10",
                "sample_state": "before Ar sputtering",
                "line": "O 1s",
                "center": 529.6,
                "fwhm": 0.9,
                "si_label": "MXene (P1)",
                "note": "Literature reference value only; not a starting value, constraint or fixed position."
              },
              {
                "source": "Brette2024",
                "table": "S5-A",
                "dataset": "HF48",
                "sample_state": "no sputtering stated (Part S5)",
                "line": "O 1s",
                "center": 529.8,
                "fwhm": 1.0,
                "si_label": "MXene (P1)",
                "note": "Literature reference value only; not a starting value, constraint or fixed position."
              }
            ]
          },
          {
            "name": "O_disordered",
            "kind": "single",
            "center": 531.0,
            "bounds": [
              530.4,
              531.7
            ],
            "fwhm": 2.0,
            "fwhm_bounds": [
              0.8,
              2.8
            ],
            "role": "termination_O_disordered",
            "interpretation": "O on disordered/mixed surfaces, including termination-vacancy environments; not automatically OH.",
            "source": "Brette2024",
            "assignment_status": "candidate",
            "provenance": "Starting center informed by Brette2024; bounds and fwhm_bounds are software fit windows, not literature constants.",
            "literature_reference": [
              {
                "source": "Brette2024",
                "table": "S5-B",
                "dataset": "HF10",
                "sample_state": "no sputtering stated (Part S5)",
                "line": "O 1s",
                "center": 531.0,
                "fwhm": 2.0,
                "si_label": "MXene (P2)",
                "note": "Literature reference value only; not a starting value, constraint or fixed position."
              },
              {
                "source": "Brette2024",
                "table": "S8",
                "dataset": "HF10",
                "sample_state": "before Ar sputtering",
                "line": "O 1s",
                "center": 531.1,
                "fwhm": 2.0,
                "si_label": "MXene (P2)",
                "note": "Literature reference value only; not a starting value, constraint or fixed position."
              },
              {
                "source": "Brette2024",
                "table": "S5-A",
                "dataset": "HF48",
                "sample_state": "no sputtering stated (Part S5)",
                "line": "O 1s",
                "center": 531.0,
                "fwhm": 2.0,
                "si_label": "MXene (P2)",
                "note": "Literature reference value only; not a starting value, constraint or fixed position."
              }
            ],
            "literature_interpretation": "Brette2024: the ~531 eV contribution (P2) is O in Ti3C2Tz with disordered surfaces (mix and/or vacancies on T-groups); its magnitude probes surface disorder, especially vacancy-induced (it grows at the expense of P1 when F desorbs on Ar sputtering). It is NOT a uniquely assigned OH state; the OH-like contribution is the separate ~532 eV P3 (Ti3C2(OH)2 model)."
          },
          {
            "name": "OH_like",
            "kind": "single",
            "center": 532.2,
            "bounds": [
              531.6,
              533.1
            ],
            "fwhm": 1.7,
            "fwhm_bounds": [
              0.8,
              2.8
            ],
            "role": "termination_OH_like",
            "interpretation": "OH-like termination contribution; cross-check with synthesis and other O components.",
            "source": "Brette2024",
            "assignment_status": "candidate",
            "provenance": "Starting center informed by Brette2024; bounds and fwhm_bounds are software fit windows, not literature constants.",
            "literature_reference": [
              {
                "source": "Brette2024",
                "table": "S5-B",
                "dataset": "HF10",
                "sample_state": "no sputtering stated (Part S5)",
                "line": "O 1s",
                "center": 532.5,
                "fwhm": 1.6,
                "si_label": "MXene (P3)",
                "note": "Literature reference value only; not a starting value, constraint or fixed position."
              },
              {
                "source": "Brette2024",
                "table": "S8",
                "dataset": "HF10",
                "sample_state": "before Ar sputtering",
                "line": "O 1s",
                "center": 532.5,
                "fwhm": 1.5,
                "si_label": "MXene (P3)",
                "note": "Literature reference value only; not a starting value, constraint or fixed position."
              },
              {
                "source": "Brette2024",
                "table": "S5-A",
                "dataset": "HF48",
                "sample_state": "no sputtering stated (Part S5)",
                "line": "O 1s",
                "center": 532.0,
                "fwhm": 1.7,
                "si_label": "MXene (P3)",
                "note": "Literature reference value only; not a starting value, constraint or fixed position."
              }
            ]
          },
          {
            "name": "O_adsorbate",
            "kind": "single",
            "center": 534.0,
            "bounds": [
              533.0,
              536.2
            ],
            "fwhm": 1.8,
            "fwhm_bounds": [
              0.8,
              3.2
            ],
            "role": "adsorbate",
            "interpretation": "Adsorbed water/oxygen-containing residue; exclude from Tx by default.",
            "source": "Brette2024",
            "assignment_status": "candidate",
            "provenance": "Starting center informed by Brette2024; bounds and fwhm_bounds are software fit windows, not literature constants.",
            "literature_reference": [
              {
                "source": "Brette2024",
                "table": "S5-B",
                "dataset": "HF10",
                "sample_state": "no sputtering stated (Part S5)",
                "line": "O 1s",
                "center": 534.0,
                "fwhm": 1.6,
                "si_label": "H2O + OR (P4)",
                "note": "Literature reference value only; not a starting value, constraint or fixed position."
              },
              {
                "source": "Brette2024",
                "table": "S8",
                "dataset": "HF10",
                "sample_state": "before Ar sputtering",
                "line": "O 1s",
                "center": 534.0,
                "fwhm": 2.1,
                "si_label": "H2O + OR (P4)",
                "note": "Literature reference value only; not a starting value, constraint or fixed position."
              },
              {
                "source": "Brette2024",
                "table": "S5-A",
                "dataset": "HF48",
                "sample_state": "no sputtering stated (Part S5)",
                "line": "O 1s",
                "center": 533.8,
                "fwhm": 1.7,
                "si_label": "OR (P4)",
                "note": "Literature reference value only; not a starting value, constraint or fixed position."
              },
              {
                "source": "Brette2024",
                "table": "S5-A",
                "dataset": "HF48",
                "sample_state": "no sputtering stated (Part S5)",
                "line": "O 1s",
                "center": 535.8,
                "fwhm": 2.0,
                "si_label": "H2O (P4)",
                "note": "Literature reference value only; not a starting value, constraint or fixed position."
              }
            ]
          }
        ],
        "F 1s": [
          {
            "name": "F_MXene",
            "kind": "single",
            "center": 684.9,
            "bounds": [
              684.2,
              685.7
            ],
            "fwhm": 1.4,
            "fwhm_bounds": [
              0.7,
              2.3
            ],
            "role": "termination_F",
            "interpretation": "MXene-F termination candidate. One peak does not imply one microscopic F environment.",
            "source": "Brette2024",
            "assignment_status": "candidate",
            "provenance": "Starting center informed by Brette2024; bounds and fwhm_bounds are software fit windows, not literature constants.",
            "literature_reference": [
              {
                "source": "Brette2024",
                "table": "S5-B",
                "dataset": "HF10",
                "sample_state": "no sputtering stated (Part S5)",
                "line": "F 1s",
                "center": 684.9,
                "fwhm": 1.3,
                "si_label": "MXene",
                "note": "Literature reference value only; not a starting value, constraint or fixed position."
              },
              {
                "source": "Brette2024",
                "table": "S4-B",
                "dataset": "HF10",
                "sample_state": "before Ar sputtering",
                "line": "F 1s",
                "center": 684.8,
                "fwhm": 1.3,
                "si_label": "MXene",
                "note": "Literature reference value only; not a starting value, constraint or fixed position."
              },
              {
                "source": "Brette2024",
                "table": "S5-A",
                "dataset": "HF48",
                "sample_state": "no sputtering stated (Part S5)",
                "line": "F 1s",
                "center": 685.1,
                "fwhm": 1.6,
                "si_label": "MXene",
                "note": "Literature reference value only; not a starting value, constraint or fixed position."
              }
            ]
          },
          {
            "name": "F_residue",
            "kind": "single",
            "center": 686.5,
            "bounds": [
              685.7,
              688.4
            ],
            "fwhm": 1.8,
            "fwhm_bounds": [
              0.8,
              3.0
            ],
            "role": "residue_F",
            "interpretation": "Optional high-BE fluoride/fluoroaluminate residue; include only if statistically required and chemically supported.",
            "source": "Halim2016",
            "assignment_status": "candidate",
            "provenance": "Starting center informed by Halim2016; bounds and fwhm_bounds are software fit windows, not literature constants."
          }
        ]
      },
      "phase": "MXene"
    },
    "nb2c_halim": {
      "material": "Nb2CTx",
      "notes": [
        "Reference positions are from delaminated Nb2CTx and vacancy-rich Nb1.33CTx measured with Fermi-edge referencing.",
        "The vacancy-rich sample was not fit with a unique vacancy-only Nb 3d component; vacancy interpretation should therefore be comparative and supported independently.",
        "Nb 3d MXene and Nb2O5 doublets strongly overlap; use constraints and inspect residuals."
      ],
      "fit_models": {
        "Nb 3d": [
          {
            "name": "Nb_MXene",
            "kind": "doublet",
            "center": 204.8,
            "bounds": [
              204.1,
              205.6
            ],
            "fwhm": 1.1,
            "fwhm_bounds": [
              0.8,
              2.2
            ],
            "split": 2.8,
            "ratio_primary_secondary": 1.5,
            "role": "framework_metal",
            "interpretation": "C-Nb-Tx framework contribution.",
            "source": "Halim2018Vacancy",
            "assignment_status": "candidate",
            "provenance": "Starting center/FWHM = Halim SI Nb2CTx value (user decision D2); bounds and fwhm_bounds are editable software fit windows (§27), not literature constants.",
            "literature_reference": [
              {
                "source": "Halim2018Vacancy",
                "dataset": "Nb2CTx",
                "line": "Nb 3d5/2",
                "center": 204.8,
                "fwhm": 1.1,
                "note": "Halim2018Vacancy SI, Nb2CTx (C-Nb-Tx / Nb2O5 / NbF5); initial/reference value, not a hard-fixed position."
              }
            ]
          },
          {
            "name": "Nb_suboxide_like",
            "kind": "doublet",
            "center": 205.75,
            "bounds": [
              205.4,
              206.2
            ],
            "fwhm": 1.5,
            "fwhm_bounds": [
              0.8,
              2.3
            ],
            "split": 2.8,
            "ratio_primary_secondary": 1.5,
            "role": "metal_suboxide_candidate",
            "source": "Sasaki2026MultiPak",
            "assignment_status": "calibration_candidate",
            "calibration_candidate": true,
            "validated": false,
            "confidence": "medium",
            "interpretation": "Tentative Nb_suboxide_like / Nb(III)-O-like doublet, Nb 3d5/2 ~205.6-205.9 eV (3d3/2 ~208.3-208.6 eV), 16-25 % of Nb 3d in the provider fits of Nb2CTx and (Nb0.6Ti0.4)2CTx. Non-framework by default. Must not be folded into Nb2O5 or framework Nb. Requires cross-check against O 1s.",
            "alternative_interpretation": "Termination-modified framework Nb (framework Nb whose 3d BE is shifted by O-rich/disordered terminations).",
            "alternative_role": "framework_metal",
            "cross_check": [
              "O 1s"
            ],
            "provenance": "Calibration candidate (KB 1.3.0, 2026-11-02): starting value/window derived from provider fits (Sasaki2026MultiPak); not literature, not validated."
          },
          {
            "name": "Nb2O5",
            "kind": "doublet",
            "center": 207.3,
            "bounds": [
              206.7,
              208.2
            ],
            "fwhm": 1.7,
            "fwhm_bounds": [
              0.8,
              2.3
            ],
            "split": 2.8,
            "ratio_primary_secondary": 1.5,
            "role": "metal_oxide",
            "interpretation": "Nb(V) oxide contribution.",
            "source": "Halim2018Vacancy",
            "assignment_status": "candidate",
            "provenance": "Starting center/FWHM = Halim SI Nb2CTx value (user decision D2); bounds and fwhm_bounds are editable software fit windows (§27), not literature constants.",
            "literature_reference": [
              {
                "source": "Halim2018Vacancy",
                "dataset": "Nb2CTx",
                "line": "Nb 3d5/2",
                "center": 207.3,
                "fwhm": 1.7,
                "note": "Halim2018Vacancy SI, Nb2CTx (C-Nb-Tx / Nb2O5 / NbF5); initial/reference value, not a hard-fixed position."
              }
            ]
          },
          {
            "name": "NbF5_like",
            "kind": "doublet",
            "center": 209.2,
            "bounds": [
              208.7,
              210.3
            ],
            "fwhm": 1.0,
            "fwhm_bounds": [
              0.7,
              2.4
            ],
            "split": 2.8,
            "ratio_primary_secondary": 1.5,
            "role": "metal_fluoride",
            "interpretation": "Nb fluoride-like residue; small component in the cited Nb samples.",
            "source": "Halim2018Vacancy",
            "assignment_status": "candidate",
            "provenance": "Starting center/FWHM = Halim SI Nb2CTx value (user decision D2); bounds and fwhm_bounds are editable software fit windows (§27), not literature constants.",
            "literature_reference": [
              {
                "source": "Halim2018Vacancy",
                "dataset": "Nb2CTx",
                "line": "Nb 3d5/2",
                "center": 209.2,
                "fwhm": 1.0,
                "note": "Halim2018Vacancy SI, Nb2CTx (C-Nb-Tx / Nb2O5 / NbF5); initial/reference value, not a hard-fixed position."
              }
            ]
          }
        ],
        "C 1s": [
          {
            "name": "C_MXene",
            "kind": "single",
            "center": 282.5,
            "bounds": [
              281.8,
              283.1
            ],
            "fwhm": 0.85,
            "fwhm_bounds": [
              0.5,
              1.4
            ],
            "role": "framework_C",
            "source": "Halim2018Vacancy",
            "interpretation": "Literature label C-Nb-Tx (282.5 eV in Halim2018Vacancy). Framework carbide C.",
            "assignment_status": "candidate",
            "provenance": "Starting center informed by Halim2018Vacancy; bounds and fwhm_bounds are software fit windows, not literature constants."
          },
          {
            "name": "C_C",
            "kind": "single",
            "center": 285.1,
            "bounds": [
              284.3,
              285.6
            ],
            "fwhm": 1.4,
            "fwhm_bounds": [
              0.8,
              2.3
            ],
            "role": "contaminant",
            "source": "Halim2018Vacancy",
            "interpretation": "Literature label C-C. Contamination; excluded from framework C.",
            "assignment_status": "candidate",
            "provenance": "Starting center informed by Halim2018Vacancy; bounds and fwhm_bounds are software fit windows, not literature constants."
          },
          {
            "name": "CHx",
            "kind": "single",
            "center": 285.7,
            "bounds": [
              285.0,
              286.3
            ],
            "fwhm": 1.3,
            "fwhm_bounds": [
              0.8,
              2.3
            ],
            "role": "contaminant",
            "source": "Halim2018Vacancy",
            "interpretation": "Literature label CHx. Contamination; excluded from framework C.",
            "assignment_status": "candidate",
            "provenance": "Starting center informed by Halim2018Vacancy; bounds and fwhm_bounds are software fit windows, not literature constants."
          },
          {
            "name": "C_O",
            "kind": "single",
            "center": 286.65,
            "bounds": [
              286.0,
              287.4
            ],
            "fwhm": 1.75,
            "fwhm_bounds": [
              0.9,
              2.8
            ],
            "role": "contaminant",
            "source": "Halim2018Vacancy",
            "interpretation": "Literature label C-O. Contamination; excluded from framework C.",
            "assignment_status": "candidate",
            "provenance": "Starting center informed by Halim2018Vacancy; bounds and fwhm_bounds are software fit windows, not literature constants."
          },
          {
            "name": "COO",
            "kind": "single",
            "center": 288.8,
            "bounds": [
              288.0,
              289.7
            ],
            "fwhm": 1.5,
            "fwhm_bounds": [
              0.8,
              2.8
            ],
            "role": "contaminant",
            "source": "Halim2018Vacancy",
            "interpretation": "Literature label COO. Contamination; excluded from framework C.",
            "assignment_status": "candidate",
            "provenance": "Starting center informed by Halim2018Vacancy; bounds and fwhm_bounds are software fit windows, not literature constants."
          }
        ],
        "O 1s": [
          {
            "name": "Nb2O5_O",
            "kind": "single",
            "center": 530.45,
            "bounds": [
              529.8,
              531.0
            ],
            "fwhm": 1.25,
            "fwhm_bounds": [
              0.7,
              2.0
            ],
            "role": "oxide_O",
            "source": "Halim2018Vacancy",
            "interpretation": "Literature label Nb2O5 (oxide O). Overlaps the C-Nb-Ox window; cross-check against the Nb 3d oxide component.",
            "assignment_status": "candidate",
            "provenance": "Starting center informed by Halim2018Vacancy; bounds and fwhm_bounds are software fit windows, not literature constants."
          },
          {
            "name": "Nb_O_term",
            "kind": "single",
            "center": 531.2,
